Repository: Raisuky/AMR-VSM-Correlation

# Correlating Magnetization Reversal and Anisotropic Magnetoresistance in Ferromagnetic Thin Films

**Authors:** **_Joaquín Riquelme Ponce__**¹, Sheena Rasheed¹, Simón Oyarzún¹, Dhanalakshmi Radhalayam¹  
**Affiliation:** ¹Departamento de Física, Universidad de Santiago de Chile (USACH), Santiago, Chile  
**Conference:** XXV Simposio Chileno de Física (SOCHIFI 2026)

---

## Overview

This repository hosts the experimental datasets and Python data-processing pipeline for correlating in-plane magnetization reversal—measured via Alternating Gradient Force Magnetometry (**AGFM**)—with four-probe Anisotropic Magnetoresistance (**AMR**) transport in DC-sputtered $\text{Ni}(15\text{ nm})/\text{CuO}(5\text{ nm})$ bilayers grown on $\sim 2\text{ mm}$ glass substrates.

### Key Capabilities
1. **Automated Diamagnetic Background Subtraction:** Isolates the ferromagnetic thin-film response by fitting and subtracting the linear diamagnetic glass contribution ($\chi H$ for $|H| > 2400\text{ Oe}$) across positive and negative saturation branches.
2. **Magnetization Normalization & Thermodynamic Integration:** Normalizes experimental magnetic moments ($m(H) = M(H)/M_s \in [-1, 1]$) and integrates first-quadrant anisotropy areas ($K_{\text{eff}}$) and hysteresis loop dissipation ($E_{\text{diss}} = M_s \oint H \, dm$) via trapezoidal quadrature.
3. **Stoner-Wohlfarth Transport Reconstruction:** Anchors 4-probe longitudinal resistance $R_{xx}(H)$ to an analytical single-domain free-energy baseline:
   $$R_{xx}(H) = R_{\perp} + \Delta R \left[ 1 - \left(\frac{H - H_{eb}}{H_k}\right)^2 \right]$$

---

## Summary of Extracted Parameters

| Physical Parameter | Longitudinal ($0^\circ$) | Transverse ($90^\circ$) | Physical Meaning |
| :--- | :---: | :---: | :--- |
| **Switching Fields ($-H_c$ / $+H_c$)** | $-139.9$ / $+78.9\text{ Oe}$ | $-39.3$ / $+43.6\text{ Oe}$ | Exchange bias shift $H_{eb} = -30.5\text{ Oe}$ ($0^\circ$) |
| **Mean Coercivity ($\langle \|H_c\| \rangle$)** | $109.4\text{ Oe}$ | $41.5\text{ Oe}$ | Hysteretic domain-wall switching window |
| **Loop Dissipation ($E_{\text{diss}}$)** | $1.19 \times 10^{5}\text{ erg/cm}^3$ | $1.66 \times 10^{5}\text{ erg/cm}^3$ | Irreversible domain-wall pinning loss |
| **Uniaxial Anisotropy ($K_{\text{eff}}$)** | $2.53 \times 10^{5}\text{ erg/cm}^3$ | Easy Axis ($H_s < 800\text{ Oe}$) | Hard-axis saturation at $H_k \approx 2200\text{ Oe}$ |
| **AMR States ($R_{\perp}$ / $R_{\parallel}$)** | $27.056$ / $27.139\ \Omega$ | — | $\Delta R = 0.083\ \Omega$ ($\text{AMR Ratio} = 0.31\%$) |

---

## Figures

### 1. In-Plane Magnetic Anisotropy

### 2. Magnetization Reversal & AMR Transport Correlation
---

## Reproducing the Analysis

```bash

# Clone the repository
git clone [https://github.com/Raisuky/AMR-VSM-Correlation.git](https://github.com/Raisuky/AMR-VSM-Correlation.git)
cd AMR-VSM-Correlation

# Run the analysis and generate figures
python main_analysis.py

File: data/Ni10CuO15.txt
0.000000	0.000000	27.175369
1.000000	10000.000000	27.091475
2.000000	9500.000000	27.076946
3.000000	9000.000000	27.106159
4.000000	8500.000000	27.083182
5.000000	8000.000000	27.069339
6.000000	7500.000000	27.080969
7.000000	7000.000000	27.075089
8.000000	6500.000000	27.072278
9.000000	6000.000000	27.083458
10.000000	5500.000000	27.073755
11.000000	5000.000000	27.062883
12.000000	4500.000000	27.080908
13.000000	4000.000000	27.077448
14.000000	3500.000000	27.069575
15.000000	3000.000000	27.073276
16.000000	2500.000000	27.076263
17.000000	2000.000000	27.101770
18.000000	1500.000000	27.100009
19.000000	1000.000000	27.117693
20.000000	500.000000	27.108273
21.000000	0.000000	27.128561
22.000000	-500.000000	27.131788
23.000000	-1000.000000	27.117686
24.000000	-1500.000000	27.103705
25.000000	-2000.000000	27.095399
26.000000	-2500.000000	27.068579
27.000000	-3000.000000	27.078230
28.000000	-3500.000000	27.070326
29.000000	-4000.000000	27.062221
30.000000	-4500.000000	27.062362
31.000000	-5000.000000	27.057276
32.000000	-5500.000000	27.058448
33.000000	-6000.000000	27.061789
34.000000	-6500.000000	27.056318
35.000000	-7000.000000	27.064835
36.000000	-7500.000000	27.070785
37.000000	-8000.000000	27.057935
38.000000	-8500.000000	27.049256
39.000000	-9000.000000	27.067188
40.000000	-9500.000000	27.063435
41.000000	-10000.000000	27.053276
42.000000	-9500.000000	27.066127
43.000000	-9000.000000	27.049606
44.000000	-8500.000000	27.061502
45.000000	-8000.000000	27.071740
46.000000	-7500.000000	27.068837
47.000000	-7000.000000	27.072700
48.000000	-6500.000000	27.073169
49.000000	-6000.000000	27.087944
50.000000	-5500.000000	27.058016
51.000000	-5000.000000	27.070640
52.000000	-4500.000000	27.068347
53.000000	-4000.000000	27.069471
54.000000	-3500.000000	27.069597
55.000000	-3000.000000	27.070072
56.000000	-2500.000000	27.080339
57.000000	-2000.000000	27.088455
58.000000	-1500.000000	27.113062
59.000000	-1000.000000	27.111586
60.000000	-500.000000	27.125478
61.000000	0.000000	27.138874
62.000000	500.000000	27.134735
63.000000	1000.000000	27.128422
64.000000	1500.000000	27.111743
65.000000	2000.000000	27.094054
66.000000	2500.000000	27.087165
67.000000	3000.000000	27.082187
68.000000	3500.000000	27.073123
69.000000	4000.000000	27.073523
70.000000	4500.000000	27.079215
71.000000	5000.000000	27.089226
72.000000	5500.000000	27.078106
73.000000	6000.000000	27.084998
74.000000	6500.000000	27.085299
75.000000	7000.000000	27.073905
76.000000	7500.000000	27.069281
77.000000	8000.000000	27.073026
78.000000	8500.000000	27.083145
79.000000	9000.000000	27.080893
80.000000	9500.000000	27.073455
81.000000	10000.000000	27.055884
82.000000	0.000000	27.148160

File: data/NiCuO_SP090626_4Koe_plano.txt
1/2/20099:58 PM

3694.300000	0.000515	0.000154
3661.700000	0.000514	0.000155
3623.900000	0.000514	0.000155
3585.200000	0.000512	0.000154
3546.200000	0.000512	0.000154
3506.400000	0.000512	0.000155
3465.700000	0.000510	0.000161
3424.200000	0.000510	0.000162
3382.700000	0.000509	0.000163
3340.800000	0.000508	0.000165
3299.000000	0.000507	0.000167
3256.000000	0.000506	0.000166
3213.700000	0.000505	0.000164
3170.800000	0.000504	0.000163
3127.400000	0.000504	0.000164
3084.200000	0.000502	0.000166
3041.300000	0.000501	0.000168
2996.800000	0.000500	0.000169
2953.300000	0.000499	0.000171
2909.500000	0.000497	0.000171
2865.000000	0.000496	0.000171
2820.300000	0.000495	0.000173
2775.100000	0.000493	0.000177
2730.400000	0.000492	0.000180
2685.600000	0.000490	0.000185
2640.600000	0.000489	0.000186
2595.500000	0.000487	0.000187
2549.900000	0.000486	0.000183
2504.700000	0.000485	0.000180
2459.000000	0.000483	0.000185
2413.400000	0.000481	0.000182
2367.900000	0.000480	0.000188
2322.900000	0.000479	0.000185
2276.700000	0.000480	0.000185
2231.100000	0.000474	0.000195
2185.400000	0.000472	0.000192
2139.600000	0.000471	0.000189
2093.200000	0.000470	0.000183
2047.300000	0.000468	0.000180
2001.200000	0.000466	0.000182
1954.950000	0.000464	0.000181
1908.850000	0.000462	0.000178
1862.770000	0.000460	0.000178
1816.440000	0.000457	0.000179
1769.680000	0.000454	0.000185
1723.440000	0.000452	0.000183
1677.200000	0.000450	0.000180
1630.830000	0.000448	0.000179
1584.550000	0.000446	0.000175
1537.410000	0.000442	0.000173
1490.970000	0.000439	0.000180
1444.540000	0.000435	0.000185
1398.030000	0.000432	0.000180
1351.510000	0.000429	0.000176
1305.090000	0.000425	0.000175
1257.830000	0.000422	0.000173
1211.330000	0.000418	0.000169
1164.780000	0.000414	0.000166
1118.250000	0.000410	0.000170
1071.040000	0.000405	0.000166
1024.560000	0.000400	0.000169
977.900000	0.000395	0.000166
931.310000	0.000390	0.000164
884.760000	0.000385	0.000160
838.180000	0.000379	0.000157
790.970000	0.000373	0.000153
744.460000	0.000367	0.000149
697.790000	0.000361	0.000148
651.150000	0.000353	0.000145
603.940000	0.000346	0.000141
557.340000	0.000337	0.000141
510.480000	0.000328	0.000136
463.600000	0.000319	0.000132
416.890000	0.000308	0.000129
370.230000	0.000297	0.000125
322.940000	0.000285	0.000120
276.270000	0.000272	0.000114
229.310000	0.000256	0.000108
179.435000	0.000238	0.000103
135.303000	0.000216	9.638120E-5
88.345000	0.000187	8.678480E-5
40.814000	0.000137	6.490990E-5
-7.623600	7.903620E-5	4.017380E-5
-55.096000	-3.933930E-5	-8.225500E-6
-99.685000	-9.053990E-5	-2.992160E-5
-147.263000	-0.000123	-4.106780E-5
-194.135000	-0.000147	-5.114100E-5
-241.087000	-0.000169	-6.246610E-5
-287.924000	-0.000188	-6.955910E-5
-335.920000	-0.000206	-7.611560E-5
-381.560000	-0.000226	-8.267210E-5
-429.040000	-0.000264	-9.745410E-5
-475.830000	-0.000298	-0.000110
-522.560000	-0.000314	-0.000117
-569.240000	-0.000324	-0.000121
-616.090000	-0.000334	-0.000123
-662.810000	-0.000342	-0.000126
-710.220000	-0.000351	-0.000129
-757.080000	-0.000359	-0.000133
-803.950000	-0.000365	-0.000136
-850.710000	-0.000372	-0.000138
-898.230000	-0.000378	-0.000148
-944.990000	-0.000383	-0.000159
-991.760000	-0.000388	-0.000165
-1038.580000	-0.000392	-0.000170
-1085.310000	-0.000397	-0.000171
-1132.010000	-0.000402	-0.000170
-1179.390000	-0.000407	-0.000172
-1226.130000	-0.000411	-0.000172
-1272.840000	-0.000414	-0.000177
-1319.560000	-0.000417	-0.000183
-1366.900000	-0.000421	-0.000184
-1413.530000	-0.000425	-0.000183
-1460.280000	-0.000428	-0.000185
-1507.010000	-0.000432	-0.000184
-1553.670000	-0.000435	-0.000182
-1600.280000	-0.000438	-0.000179
-1647.520000	-0.000440	-0.000184
-1694.010000	-0.000443	-0.000184
-1740.600000	-0.000444	-0.000191
-1787.250000	-0.000447	-0.000189
-1834.470000	-0.000450	-0.000186
-1881.010000	-0.000453	-0.000184
-1927.710000	-0.000455	-0.000185
-1974.170000	-0.000457	-0.000192
-2020.900000	-0.000458	-0.000196
-2067.760000	-0.000460	-0.000196
-2115.250000	-0.000462	-0.000194
-2162.070000	-0.000465	-0.000192
-2208.920000	-0.000467	-0.000190
-2255.570000	-0.000468	-0.000191
-2302.990000	-0.000470	-0.000193
-2349.870000	-0.000472	-0.000193
-2396.640000	-0.000473	-0.000194
-2443.370000	-0.000473	-0.000199
-2490.170000	-0.000476	-0.000197
-2536.890000	-0.000477	-0.000196
-2583.610000	-0.000478	-0.000198
-2631.030000	-0.000480	-0.000199
-2677.590000	-0.000480	-0.000205
-2724.520000	-0.000481	-0.000206
-2771.030000	-0.000483	-0.000206
-2818.120000	-0.000482	-0.000215
-2864.800000	-0.000482	-0.000220
-2911.320000	-0.000483	-0.000222
-2957.160000	-0.000483	-0.000224
-3008.100000	-0.000484	-0.000227
-3049.500000	-0.000485	-0.000224
-3095.000000	-0.000487	-0.000222
-3141.200000	-0.000489	-0.000218
-3188.000000	-0.000492	-0.000212
-3234.300000	-0.000493	-0.000211
-3280.300000	-0.000492	-0.000219
-3326.000000	-0.000493	-0.000218
-3372.100000	-0.000493	-0.000225
-3418.500000	-0.000494	-0.000223
-3464.500000	-0.000496	-0.000218
-3510.400000	-0.000496	-0.000228
-3556.300000	-0.000497	-0.000224
-3602.000000	-0.000498	-0.000221
-3648.700000	-0.000500	-0.000218
-3655.000000	-0.000500	-0.000217
-3623.500000	-0.000499	-0.000222
-3588.100000	-0.000497	-0.000224
-3551.300000	-0.000498	-0.000218
-3513.000000	-0.000498	-0.000214
-3473.900000	-0.000498	-0.000210
-3434.700000	-0.000498	-0.000210
-3394.300000	-0.000497	-0.000209
-3353.900000	-0.000495	-0.000211
-3312.400000	-0.000494	-0.000211
-3271.100000	-0.000494	-0.000211
-3229.600000	-0.000491	-0.000215
-3187.400000	-0.000490	-0.000215
-3145.100000	-0.000488	-0.000223
-3103.000000	-0.000486	-0.000224
-3059.800000	-0.000485	-0.000222
-3017.500000	-0.000485	-0.000221
-2974.700000	-0.000485	-0.000215
-2931.400000	-0.000484	-0.000217
-2887.400000	-0.000483	-0.000214
-2843.800000	-0.000483	-0.000210
-2799.400000	-0.000482	-0.000208
-2755.100000	-0.000479	-0.000211
-2710.600000	-0.000479	-0.000209
-2666.000000	-0.000478	-0.000208
-2620.600000	-0.000475	-0.000213
-2575.900000	-0.000475	-0.000207
-2531.000000	-0.000474	-0.000207
-2485.900000	-0.000473	-0.000207
-2439.900000	-0.000471	-0.000205
-2394.800000	-0.000470	-0.000206
-2349.400000	-0.000467	-0.000211
-2304.400000	-0.000463	-0.000219
-2258.800000	-0.000461	-0.000219
-2213.300000	-0.000461	-0.000214
-2167.200000	-0.000459	-0.000214
-2121.700000	-0.000459	-0.000209
-2076.000000	-0.000455	-0.000213
-2030.200000	-0.000453	-0.000214
-1981.370000	-0.000452	-0.000213
-1938.540000	-0.000449	-0.000212
-1892.800000	-0.000449	-0.000207
-1846.530000	-0.000446	-0.000208
-1800.680000	-0.000443	-0.000213
-1754.790000	-0.000441	-0.000207
-1708.930000	-0.000440	-0.000204
-1663.060000	-0.000438	-0.000200
-1616.380000	-0.000436	-0.000196
-1570.370000	-0.000432	-0.000200
-1524.210000	-0.000429	-0.000200
-1478.040000	-0.000426	-0.000200
-1431.830000	-0.000421	-0.000204
-1385.630000	-0.000420	-0.000199
-1338.620000	-0.000415	-0.000204
-1292.330000	-0.000411	-0.000202
-1245.900000	-0.000409	-0.000196
-1199.460000	-0.000407	-0.000191
-1152.400000	-0.000402	-0.000189
-1106.010000	-0.000399	-0.000184
-1059.430000	-0.000395	-0.000181
-1012.940000	-0.000391	-0.000179
-966.330000	-0.000386	-0.000175
-919.690000	-0.000380	-0.000173
-872.410000	-0.000376	-0.000170
-825.800000	-0.000370	-0.000170
-779.040000	-0.000364	-0.000166
-732.430000	-0.000356	-0.000168
-685.170000	-0.000350	-0.000163
-638.400000	-0.000343	-0.000158
-591.680000	-0.000336	-0.000154
-545.080000	-0.000328	-0.000149
-498.470000	-0.000320	-0.000143
-451.830000	-0.000311	-0.000139
-404.420000	-0.000301	-0.000134
-357.730000	-0.000289	-0.000130
-310.950000	-0.000276	-0.000127
-264.220000	-0.000262	-0.000123
-216.630000	-0.000247	-0.000114
-168.526000	-0.000230	-0.000103
-122.657000	-0.000206	-9.083790E-5
-75.702000	-0.000175	-7.516190E-5
-28.520000	-0.000118	-4.750510E-5
19.123600	-5.418090E-5	-1.758350E-5
66.211000	5.400200E-5	3.296160E-5
113.101000	9.912300E-5	5.483650E-5
160.227000	0.000127	7.140680E-5
207.246000	0.000151	8.493710E-5
254.373000	0.000170	0.000101
300.649000	0.000189	0.000114
348.590000	0.000212	0.000123
395.450000	0.000235	0.000133
442.930000	0.000278	0.000158
490.070000	0.000292	0.000170
537.250000	0.000302	0.000178
584.230000	0.000313	0.000180
631.700000	0.000323	0.000180
678.630000	0.000332	0.000184
725.540000	0.000342	0.000186
772.410000	0.000351	0.000189
819.380000	0.000358	0.000192
866.190000	0.000362	0.000201
913.710000	0.000368	0.000206
960.610000	0.000372	0.000211
1007.510000	0.000380	0.000209
1054.460000	0.000385	0.000206
1101.470000	0.000391	0.000206
1148.970000	0.000396	0.000205
1195.920000	0.000399	0.000211
1242.930000	0.000404	0.000211
1289.900000	0.000408	0.000212
1336.800000	0.000412	0.000210
1384.440000	0.000415	0.000213
1431.350000	0.000418	0.000218
1478.290000	0.000422	0.000216
1525.280000	0.000424	0.000221
1572.310000	0.000428	0.000220
1619.170000	0.000430	0.000223
1666.770000	0.000431	0.000229
1713.710000	0.000435	0.000228
1760.680000	0.000437	0.000226
1807.560000	0.000440	0.000226
1855.240000	0.000443	0.000224
1902.080000	0.000448	0.000220
1949.010000	0.000457	0.000118

File: data/NiCuO_SP090626_4koe_3.txt
1/1/20097:55 PM

3632.800000	0.000214	1.567610E-5
3599.400000	0.000215	1.546750E-5
3559.800000	0.000214	1.207000E-5
3519.400000	0.000215	1.460320E-5
3480.600000	0.000215	1.186140E-5
3439.700000	0.000216	1.248720E-5
3399.900000	0.000216	1.144420E-5
3357.800000	0.000218	1.239780E-5
3316.400000	0.000214	1.341110E-5
3274.600000	0.000214	1.329190E-5
3233.600000	0.000214	1.049050E-5
3192.200000	0.000217	1.373890E-5
3150.300000	0.000214	1.364950E-5
3108.000000	0.000213	1.341110E-5
3063.900000	0.000213	1.317270E-5
3022.700000	0.000215	1.606360E-5
2980.000000	0.000213	1.829870E-5
2935.800000	0.000213	1.636160E-5
2892.100000	0.000213	1.624240E-5
2849.300000	0.000211	1.811990E-5
2805.600000	0.000212	1.811990E-5
2760.400000	0.000214	1.695760E-5
2715.100000	0.000216	1.782190E-5
2670.500000	0.000217	2.032530E-5
2624.500000	0.000217	1.704700E-5
2580.300000	0.000218	1.764310E-5
2536.800000	0.000221	1.850740E-5
2492.300000	0.000221	1.722590E-5
2446.300000	0.000221	1.770270E-5
2401.400000	0.000224	1.817950E-5
2355.700000	0.000224	1.570590E-5
2311.500000	0.000220	1.934180E-5
2266.500000	0.000216	1.677880E-5
2221.500000	0.000213	1.809010E-5
2175.500000	0.000210	1.907360E-5
2131.200000	0.000205	2.157700E-5
2086.300000	0.000203	1.922260E-5
2041.600000	0.000199	1.990810E-5
1989.970000	0.000198	2.196440E-5
1948.010000	0.000194	2.190480E-5
1901.890000	0.000192	1.993790E-5
1856.200000	0.000192	1.803050E-5
1810.410000	0.000188	1.895440E-5
1763.950000	0.000187	1.963980E-5
1717.750000	0.000184	1.850740E-5
1670.990000	0.000182	1.755370E-5
1623.970000	0.000179	1.981870E-5
1578.500000	0.000176	1.227860E-5
1532.550000	0.000175	1.797090E-5
1486.490000	0.000172	1.588480E-5
1440.010000	0.000170	1.794110E-5
1393.210000	0.000167	1.794110E-5
1346.720000	0.000162	1.794110E-5
1300.120000	0.000156	1.841800E-5
1254.060000	0.000155	1.999750E-5
1208.280000	0.000155	1.671920E-5
1162.250000	0.000151	1.364950E-5
1117.260000	0.000149	1.674900E-5
1071.580000	0.000145	1.415620E-5
1026.270000	0.000139	1.558670E-5
980.600000	0.000140	1.624240E-5
935.850000	0.000135	1.436480E-5
891.080000	0.000131	1.654040E-5
845.890000	0.000127	1.436480E-5
801.440000	0.000125	1.370910E-5
757.060000	0.000120	1.448400E-5
711.860000	0.000119	1.311310E-5
667.050000	0.000115	1.510980E-5
622.250000	0.000112	1.409660E-5
577.790000	0.000108	1.245740E-5
532.740000	0.000105	1.624240E-5
488.360000	9.933160E-5	1.424560E-5
443.780000	9.357980E-5	1.344090E-5
399.660000	9.200020E-5	1.218920E-5
355.320000	8.773850E-5	1.519920E-5
311.000000	8.392380E-5	1.508000E-5
266.030000	7.802290E-5	1.442440E-5
221.490000	7.411880E-5	1.537810E-5
175.026000	6.738350E-5	1.344090E-5
132.388000	6.541660E-5	1.606360E-5
87.808000	5.811480E-5	1.212960E-5
43.401000	5.316760E-5	1.353030E-5
-3.239900	4.810120E-5	1.397730E-5
-48.382000	4.008440E-5	1.198060E-5
-90.083000	3.224630E-5	1.356010E-5
-134.297000	2.709040E-5	1.204020E-5
-179.057000	1.931200E-5	1.305350E-5
-223.103000	1.361970E-5	1.207000E-5
-267.007000	8.970560E-6	1.275550E-5
-313.930000	3.188860E-6	1.269580E-5
-354.440000	-1.162300E-6	9.924230E-6
-397.560000	-6.496940E-6	1.171240E-5
-440.670000	-9.357990E-6	1.198060E-5
-483.680000	-1.609340E-5	1.013280E-5
-526.880000	-2.086170E-5	8.821550E-6
-569.190000	-2.273930E-5	1.129510E-5
-611.120000	-2.676260E-5	1.114610E-5
-653.110000	-3.170990E-5	9.775220E-6
-694.670000	-3.638890E-5	9.507000E-6
-735.800000	-3.677630E-5	5.543260E-6
-776.890000	-4.458450E-5	7.182390E-6
-816.930000	-4.524020E-5	7.778460E-6
-854.300000	-4.774360E-5	9.477200E-6
-894.530000	-5.120060E-5	9.477200E-6
-934.310000	-5.418090E-5	1.034150E-5
-976.760000	-5.948570E-5	8.255300E-6
-1017.600000	-6.282380E-5	8.910950E-6
-1060.010000	-6.780070E-5	5.841280E-6
-1102.620000	-7.030410E-5	7.510210E-6
-1147.000000	-7.301620E-5	7.152590E-6
-1193.600000	-7.769510E-5	5.245240E-6
-1239.190000	-8.228470E-5	5.096230E-6
-1286.360000	-8.720210E-5	5.513460E-6
-1335.770000	-9.346050E-5	5.811480E-6
-1383.600000	-0.000100	5.424050E-6
-1429.740000	-0.000104	7.271800E-6
-1477.640000	-0.000108	5.543260E-6
-1523.910000	-0.000111	4.977020E-6
-1571.660000	-0.000117	2.682220E-6
-1619.950000	-0.000117	4.112750E-6
-1666.710000	-0.000122	4.142550E-6
-1713.590000	-0.000124	4.708800E-6
-1761.470000	-0.000127	7.122780E-6
-1807.490000	-0.000128	5.841280E-6
-1851.680000	-0.000133	3.606100E-6
-1898.880000	-0.000134	5.275040E-6
-1945.230000	-0.000134	5.245240E-6
-1992.380000	-0.000138	5.334640E-6
-2039.850000	-0.000139	3.963740E-6
-2085.870000	-0.000143	1.579530E-6
-2133.340000	-0.000144	4.589590E-6
-2179.950000	-0.000149	2.503410E-6
-2226.580000	-0.000151	4.440580E-6
-2271.500000	-0.000155	5.245240E-6
-2317.830000	-0.000157	6.198910E-6
-2363.710000	-0.000159	5.811480E-6
-2410.640000	-0.000160	3.039850E-6
-2462.510000	-0.000161	5.155830E-6
-2525.760000	-0.000157	6.258520E-6
-2574.280000	-0.000157	5.006820E-6
-2620.090000	-0.000155	4.947210E-6
-2666.010000	-0.000153	5.781680E-6
-2713.050000	-0.000155	5.453850E-6
-2759.090000	-0.000151	5.036620E-6
-2804.880000	-0.000154	7.182390E-6
-2851.080000	-0.000152	7.659260E-6
-2896.230000	-0.000153	5.751880E-6
-2941.380000	-0.000154	5.096230E-6
-2985.900000	-0.000156	6.735350E-6
-3033.100000	-0.000153	1.007320E-5
-3077.300000	-0.000153	8.344710E-6
-3123.600000	-0.000154	8.255300E-6
-3168.600000	-0.000152	6.467130E-6
-3216.600000	-0.000151	8.702340E-6
-3264.600000	-0.000154	8.851350E-6
-3309.000000	-0.000154	9.208980E-6
-3355.100000	-0.000155	9.894430E-6
-3400.100000	-0.000153	8.016880E-6
-3445.900000	-0.000152	1.078850E-5
-3493.700000	-0.000152	9.417590E-6
-3541.900000	-0.000154	1.049050E-5
-3553.300000	-0.000152	6.973770E-6
-3525.800000	-0.000151	7.569820E-6
-3491.000000	-0.000151	6.854560E-6
-3453.900000	-0.000151	8.702340E-6
-3414.500000	-0.000152	1.001360E-5
-3375.800000	-0.000152	7.659260E-6
-3337.700000	-0.000151	5.722080E-6
-3298.400000	-0.000151	8.404310E-6
-3260.200000	-0.000152	6.347920E-6
-3220.700000	-0.000152	6.139310E-6
-3180.600000	-0.000152	8.672530E-6
-3141.700000	-0.000152	8.225500E-6
-3102.400000	-0.000154	9.715620E-6
-3061.600000	-0.000153	6.794960E-6
-3021.800000	-0.000153	8.016880E-6
-2980.300000	-0.000151	6.765160E-6
-2939.900000	-0.000150	7.897670E-6
-2899.100000	-0.000154	8.076490E-6
-2857.300000	-0.000153	7.361200E-6
-2816.000000	-0.000153	9.328190E-6
-2774.400000	-0.000153	5.871090E-6
-2731.700000	-0.000153	6.794960E-6
-2687.600000	-0.000155	7.718860E-6
-2644.900000	-0.000158	6.020100E-6
-2600.800000	-0.000159	7.182390E-6
-2547.800000	-0.000160	5.841280E-6
-2495.800000	-0.000160	9.745420E-6
-2449.100000	-0.000161	8.374510E-6
-2403.200000	-0.000162	9.894430E-6
-2356.800000	-0.000160	9.030160E-6
-2311.400000	-0.000159	1.004340E-5
-2265.600000	-0.000157	8.821550E-6
-2218.500000	-0.000153	9.059960E-6
-2173.900000	-0.000150	7.689060E-6
-2130.900000	-0.000147	7.092980E-6
-2085.600000	-0.000144	5.483660E-6
-2035.200000	-0.000140	3.784910E-6
-1984.010000	-0.000137	3.337870E-6
-1939.320000	-0.000136	5.841280E-6
-1895.750000	-0.000131	5.602870E-6
-1842.150000	-0.000129	6.824760E-6
-1791.410000	-0.000128	7.361200E-6
-1743.810000	-0.000127	6.288320E-6
-1697.850000	-0.000120	5.513460E-6
-1650.710000	-0.000121	6.198910E-6
-1604.960000	-0.000115	5.036620E-6
-1558.730000	-0.000114	5.453850E-6
-1510.180000	-0.000111	4.947210E-6
-1456.170000	-0.000109	5.811480E-6
-1399.500000	-0.000105	7.987080E-6
-1352.370000	-0.000101	6.735350E-6
-1301.540000	-9.873560E-5	7.182390E-6
-1259.760000	-9.641100E-5	7.122780E-6
-1211.340000	-9.098700E-5	8.046690E-6
-1162.590000	-9.059950E-5	6.496940E-6
-1113.690000	-8.839420E-5	7.122780E-6
-1066.060000	-8.505630E-5	9.596410E-6
-1013.490000	-8.010910E-5	7.092980E-6
-969.340000	-7.748650E-5	5.662470E-6
-909.490000	-6.973790E-5	6.616140E-6
-859.240000	-6.830740E-5	5.662470E-6
-843.590000	-6.726430E-5	8.493720E-6
-807.130000	-6.386680E-5	6.198910E-6
-766.170000	-5.972410E-5	7.718860E-6
-722.990000	-5.760810E-5	8.463920E-6
-677.420000	-5.304840E-5	8.672530E-6
-634.270000	-5.027680E-5	8.672530E-6
-595.780000	-4.971050E-5	7.480410E-6
-555.900000	-4.562760E-5	7.361200E-6
-518.830000	-4.190230E-5	7.241990E-6
-479.300000	-3.737230E-5	9.954030E-6
-439.610000	-3.501800E-5	9.834820E-6
-400.570000	-3.087540E-5	1.183160E-5
-361.220000	-3.069660E-5	9.954030E-6
-320.650000	-2.595790E-5	8.791740E-6
-279.720000	-2.264990E-5	9.477200E-6
-238.580000	-1.460320E-5	9.298380E-6
-193.810000	-1.093750E-5	1.117590E-5
-155.708000	-5.692270E-6	1.150380E-5
-114.202000	-9.834840E-7	1.186140E-5
-72.701000	3.486890E-6	1.034150E-5
-31.181000	1.022230E-5	1.034150E-5
11.579900	1.329190E-5	9.685810E-6
53.481000	2.208360E-5	1.090770E-5
92.925000	2.747790E-5	1.192100E-5
133.431000	3.454110E-5	1.221900E-5
174.467000	4.059100E-5	1.314290E-5
214.690000	4.488250E-5	1.159320E-5
253.469000	4.699850E-5	1.400710E-5
290.398000	5.415110E-5	1.150380E-5
327.510000	5.638620E-5	1.424560E-5
361.330000	6.002210E-5	1.418600E-5
394.640000	6.243630E-5	1.257660E-5
423.000000	6.792000E-5	1.129510E-5
447.270000	7.063200E-5	1.472240E-5
489.610000	7.528110E-5	1.198060E-5
533.810000	7.975150E-5	1.534830E-5
581.740000	8.428140E-5	1.314290E-5
622.420000	8.770870E-5	1.233820E-5
669.290000	9.331150E-5	1.510980E-5
720.280000	9.658980E-5	1.725570E-5
769.070000	0.000101	1.755370E-5
818.610000	0.000105	1.716630E-5
868.020000	0.000109	1.597420E-5
911.190000	0.000112	1.785170E-5
952.860000	0.000116	1.600400E-5
997.460000	0.000121	1.633180E-5
1046.300000	0.000126	1.478200E-5
1095.380000	0.000127	1.472240E-5
1145.510000	0.000132	1.397730E-5
1192.390000	0.000137	1.382830E-5
1238.320000	0.000142	1.493100E-5
1291.360000	0.000148	1.740470E-5
1338.190000	0.000152	1.814970E-5
1386.940000	0.000161	1.481180E-5
1439.360000	0.000165	1.600400E-5
1487.150000	0.000167	1.639140E-5
1535.610000	0.000171	1.695760E-5
1583.170000	0.000178	1.639140E-5
1626.390000	0.000179	1.713650E-5
1676.770000	0.000181	1.639140E-5
1719.810000	0.000184	1.913320E-5
1769.440000	0.000186	1.829870E-5
1817.160000	0.000189	1.719610E-5
1870.630000	0.000191	1.755370E-5
1916.730000	0.000190	2.092130E-5
1957.760000	0.000195	2.121940E-5
2003.360000	0.000196	2.390160E-5
2049.560000	0.000200	2.351410E-5
2098.440000	0.000203	1.999750E-5
2143.710000	0.000206	1.823910E-5
2194.420000	0.000209	1.895440E-5
2240.740000	0.000214	2.148760E-5
2288.170000	0.000216	2.059350E-5
2331.900000	0.000218	2.005710E-5
2382.710000	0.000220	2.172600E-5
2427.510000	0.000222	2.175580E-5
2475.170000	0.000221	1.904380E-5
2525.430000	0.000220	1.874580E-5
2568.700000	0.000217	1.868620E-5
2614.400000	0.000218	1.978890E-5
2661.880000	0.000212	1.972930E-5
2709.650000	0.000211	2.020610E-5
2754.570000	0.000213	2.032530E-5
2806.210000	0.000212	2.205380E-5
2857.940000	0.000208	2.235190E-5
2906.640000	0.000211	2.244130E-5
2954.220000	0.000212	1.636160E-5
3010.000000	0.000211	1.755370E-5
3054.800000	0.000210	1.797090E-5
3102.500000	0.000210	1.618280E-5
3149.500000	0.000212	1.284490E-5
3199.500000	0.000213	1.665960E-5
3245.600000	0.000212	1.439460E-5
3289.500000	0.000212	1.847760E-5
3335.000000	0.000213	2.005710E-5
3381.100000	0.000215	1.829870E-5
3426.600000	0.000213	1.791130E-5
3472.200000	0.000212	1.767290E-5
3520.600000	0.000211	1.597420E-5
3567.300000	0.000211	1.481180E-5
3574.600000	0.000215	1.552710E-5
3546.900000	0.000212	1.630200E-5
3513.400000	0.000211	1.618280E-5
3476.500000	0.000210	1.886500E-5
3439.500000	0.000212	1.958020E-5
3400.700000	0.000210	1.862660E-5
3359.500000	0.000211	1.645100E-5
3319.500000	0.000208	1.794110E-5
3279.900000	0.000210	2.092130E-5
3239.400000	0.000211	1.814970E-5
3197.200000	0.000211	1.811990E-5
3156.000000	0.000214	1.904380E-5
3114.300000	0.000212	2.029550E-5
3072.100000	0.000210	1.823910E-5
3030.400000	0.000212	1.543770E-5
2988.700000	0.000213	1.844780E-5
2947.700000	0.000214	1.809010E-5
2902.400000	0.000212	1.794110E-5
2857.700000	0.000210	1.946100E-5
2811.300000	0.000211	2.157700E-5
2764.500000	0.000212	2.062330E-5
2715.900000	0.000214	2.002730E-5
2671.600000	0.000216	2.089150E-5
2625.400000	0.000217	1.952060E-5
2580.300000	0.000216	1.668940E-5
2539.300000	0.000219	1.949080E-5
2496.300000	0.000220	1.999750E-5
2451.600000	0.000219	2.053390E-5
2411.500000	0.000220	2.187500E-5
2371.500000	0.000221	2.092130E-5
2329.900000	0.000217	1.984850E-5
2286.200000	0.000217	2.262010E-5
2238.000000	0.000212	2.008690E-5
2192.700000	0.000208	2.157700E-5
2149.400000	0.000206	2.041470E-5
2106.200000	0.000202	2.241150E-5
2062.400000	0.000200	2.193460E-5
2014.500000	0.000201	2.056370E-5
1968.970000	0.000196	2.041470E-5
1925.510000	0.000193	2.023590E-5
1881.550000	0.000193	2.402080E-5
1837.070000	0.000188	2.044450E-5
1792.930000	0.000185	2.259030E-5
1747.560000	0.000182	2.139820E-5
1702.440000	0.000181	2.127900E-5
1652.500000	0.000178	2.047430E-5
1600.570000	0.000174	1.832850E-5
1546.670000	0.000173	2.080210E-5
1495.160000	0.000167	2.175580E-5
1440.870000	0.000166	1.820930E-5
1388.890000	0.000162	1.898420E-5
1339.850000	0.000159	1.755370E-5
1290.680000	0.000156	1.877560E-5
1234.270000	0.000152	1.832850E-5
1171.950000	0.000150	1.874580E-5
1110.190000	0.000146	2.071270E-5
1069.040000	0.000141	1.758350E-5
1017.820000	0.000140	1.749410E-5
978.250000	0.000138	1.740470E-5
931.230000	0.000135	1.516940E-5
885.610000	0.000131	1.546750E-5
844.610000	0.000128	1.537810E-5
794.810000	0.000121	1.919280E-5
743.840000	0.000118	1.820930E-5
698.630000	0.000114	1.418600E-5
654.590000	0.000110	1.755370E-5
611.440000	0.000108	1.832850E-5
567.760000	0.000103	1.901400E-5
535.090000	0.000101	1.838810E-5
509.280000	9.989790E-5	1.770270E-5
481.560000	9.819910E-5	1.719610E-5
447.870000	9.366920E-5	1.809010E-5
410.860000	8.970550E-5	1.680860E-5
369.860000	8.583120E-5	1.695760E-5
328.730000	8.139060E-5	1.692780E-5
288.210000	7.912560E-5	1.588480E-5
247.570000	7.498310E-5	1.344090E-5
205.860000	7.003590E-5	1.403700E-5
164.335000	6.654910E-5	1.591460E-5
122.519000	6.231710E-5	1.537810E-5
80.946000	5.605840E-5	1.502040E-5
39.467000	4.875680E-5	1.469260E-5
-3.400700	4.443550E-5	1.257660E-5
-44.946000	3.913070E-5	1.451380E-5
-82.931000	3.355760E-5	1.400710E-5
-122.390000	3.007070E-5	1.093750E-5
-160.321000	2.133860E-5	1.186140E-5
-197.869000	1.651060E-5	1.361970E-5
-233.563000	1.233820E-5	1.332170E-5
-264.863000	7.122780E-6	1.087790E-5
-292.083000	4.798200E-6	9.745420E-6
-315.150000	3.099460E-6	1.248720E-5
-336.890000	6.556550E-7	1.230840E-5
-377.380000	-5.483660E-6	1.019250E-5
-428.390000	-9.328190E-6	9.179170E-6
-475.430000	-1.636160E-5	1.132490E-5
-515.980000	-1.937160E-5	1.135470E-5
-569.990000	-2.405060E-5	8.165890E-6
-613.760000	-2.640500E-5	9.268580E-6
-662.160000	-3.084560E-5	9.238780E-6
-712.090000	-3.764060E-5	9.775220E-6
-752.420000	-4.050160E-5	6.973770E-6
-791.250000	-4.306460E-5	6.616140E-6
-850.280000	-4.777340E-5	8.821550E-6
-893.470000	-5.170730E-5	8.761940E-6
-942.530000	-5.650540E-5	7.271800E-6
-986.860000	-5.963470E-5	9.566600E-6
-1030.590000	-6.622120E-5	8.791740E-6
-1067.930000	-6.738350E-5	7.867870E-6
-1117.990000	-6.884380E-5	8.255300E-6
-1167.660000	-7.206250E-5	6.258520E-6
-1213.620000	-7.760570E-5	8.314910E-6
-1258.560000	-8.183760E-5	5.215440E-6
-1307.250000	-8.687420E-5	5.990300E-6
-1351.400000	-9.211940E-5	6.079700E-6
-1392.810000	-9.560630E-5	5.632670E-6
-1436.960000	-9.998730E-5	6.467130E-6
-1485.080000	-0.000107	6.258520E-6
-1533.460000	-0.000112	5.811480E-6
-1591.780000	-0.000115	3.308070E-6
-1637.660000	-0.000119	2.503410E-6
-1688.070000	-0.000120	5.096230E-6
-1738.620000	-0.000123	3.784910E-6
-1787.450000	-0.000127	2.861040E-6
-1836.400000	-0.000128	3.963740E-6
-1884.500000	-0.000133	2.682220E-6
-1930.850000	-0.000133	3.874330E-6
-1976.160000	-0.000137	4.440580E-6
-2021.520000	-0.000140	3.993540E-6
-2069.400000	-0.000140	5.066430E-7
-2116.080000	-0.000142	2.026570E-6
-2161.730000	-0.000146	2.443800E-6
-2207.120000	-0.000150	-8.940740E-8
-2253.440000	-0.000151	3.278270E-6
-2301.530000	-0.000156	1.162300E-6
-2354.520000	-0.000160	3.188860E-6
-2403.560000	-0.000159	3.784910E-6
-2449.110000	-0.000160	9.536820E-7
-2495.350000	-0.000159	1.490120E-6
-2550.510000	-0.000159	2.175580E-6
-2599.720000	-0.000157	2.920640E-6
-2645.860000	-0.000156	2.354400E-6
-2691.540000	-0.000156	5.781680E-6
-2737.730000	-0.000153	4.053140E-6
-2783.550000	-0.000152	3.516690E-6
-2830.550000	-0.000152	4.351170E-6
-2875.860000	-0.000151	4.738600E-6
-2920.810000	-0.000152	6.377730E-6
-2964.500000	-0.000148	3.725300E-6
-3013.100000	-0.000150	4.202160E-6
-3055.000000	-0.000149	4.261760E-6
-3101.600000	-0.000149	5.126030E-6
-3147.100000	-0.000148	2.622620E-6
-3192.500000	-0.000148	5.215440E-6
-3238.500000	-0.000147	5.126030E-6
-3284.000000	-0.000147	4.678990E-6
-3329.100000	-0.000151	6.049900E-6
-3375.300000	-0.000150	6.049900E-6
-3420.700000	-0.000150	6.645950E-6
-3466.300000	-0.000150	7.212190E-6
-3512.400000	-0.000151	7.003570E-6
-3519.500000	-0.000148	4.917410E-6
-3489.100000	-0.000152	6.794960E-6
-3455.600000	-0.000153	7.063180E-6
-3420.500000	-0.000151	4.649190E-6
-3383.900000	-0.000150	5.513460E-6
-3347.100000	-0.000151	6.437330E-6
-3308.800000	-0.000151	8.225500E-6
-3270.600000	-0.000150	6.973770E-6
-3232.200000	-0.000151	8.523520E-6
-3193.000000	-0.000154	7.063180E-6
-3152.900000	-0.000151	8.493720E-6
-3112.600000	-0.000153	5.841280E-6
-3072.300000	-0.000153	8.165890E-6
-3031.800000	-0.000152	6.258520E-6
-2991.900000	-0.000150	6.765160E-6
-2952.100000	-0.000152	8.463920E-6
-2911.000000	-0.000152	6.526740E-6
-2868.800000	-0.000153	5.692270E-6
-2827.300000	-0.000153	7.510210E-6
-2785.100000	-0.000153	6.586340E-6
-2743.900000	-0.000153	8.374510E-6
-2700.000000	-0.000154	8.046690E-6
-2657.200000	-0.000153	1.043090E-5
-2614.900000	-0.000157	6.288320E-6
-2572.800000	-0.000158	5.662470E-6
-2530.500000	-0.000157	6.765160E-6
-2487.500000	-0.000162	7.391010E-6
-2445.200000	-0.000159	4.410770E-6
-2401.900000	-0.000159	3.546490E-6
-2359.200000	-0.000159	2.712030E-6
-2316.900000	-0.000156	3.546490E-6
-2274.200000	-0.000153	5.066430E-7
-2230.200000	-0.000151	3.427280E-6
-2186.900000	-0.000149	5.185630E-6
-2143.300000	-0.000144	5.453850E-6
-2099.900000	-0.000143	6.288320E-6
-2055.700000	-0.000140	4.798200E-6
-2012.100000	-0.000137	6.198910E-6
-1966.890000	-0.000135	8.195700E-6
-1924.390000	-0.000136	5.275040E-6
-1880.220000	-0.000130	5.364450E-6
-1836.520000	-0.000129	4.947210E-6
-1792.810000	-0.000126	6.765160E-6
-1748.920000	-0.000125	7.480410E-6
-1704.450000	-0.000122	7.867870E-6
-1660.080000	-0.000120	6.526740E-6
-1615.370000	-0.000116	7.420810E-6
-1571.050000	-0.000114	6.377730E-6
-1525.960000	-0.000115	9.149370E-6
-1481.320000	-0.000112	9.059960E-6
-1436.800000	-0.000109	8.404310E-6
-1392.150000	-0.000104	7.689060E-6
-1347.240000	-0.000104	9.745420E-6
-1302.430000	-9.977860E-5	9.059960E-6
-1256.890000	-9.608320E-5	5.275040E-6
-1212.080000	-9.313270E-5	6.794960E-6
-1167.060000	-9.039090E-5	7.629450E-6
-1122.020000	-8.672520E-5	7.689060E-6
-1076.350000	-8.395360E-5	6.765160E-6
-1031.310000	-8.091380E-5	7.629450E-6
-985.970000	-7.566860E-5	6.079700E-6
-940.760000	-7.253930E-5	6.496940E-6
-895.490000	-6.943990E-5	8.910950E-6
-850.090000	-6.529740E-5	7.331400E-6
-804.130000	-6.258530E-5	8.225500E-6
-758.770000	-5.906840E-5	7.808270E-6
-713.270000	-5.590940E-5	6.675750E-6
-667.930000	-5.215430E-5	8.583130E-6
-621.810000	-4.780320E-5	9.715620E-6
-576.350000	-4.637260E-5	9.715620E-6
-530.790000	-4.291560E-5	8.016880E-6
-485.490000	-3.564380E-5	6.556540E-6
-439.920000	-3.299140E-5	9.059960E-6
-394.360000	-2.816330E-5	9.924230E-6
-348.220000	-2.568970E-5	9.477200E-6
-302.630000	-2.190480E-5	6.079700E-6
-256.960000	-1.785170E-5	9.805020E-6
-211.250000	-1.308330E-5	8.761940E-6
-164.354000	-8.791740E-6	1.016270E-5
-119.639000	-3.129260E-6	1.156340E-5
-73.198000	3.397480E-6	9.954030E-6
-27.249000	8.761940E-6	1.290450E-5
19.084600	1.564630E-5	1.233820E-5
64.579000	2.360360E-5	1.367930E-5
110.818000	3.278280E-5	1.314290E-5
156.679000	3.775980E-5	1.198060E-5
202.563000	4.306460E-5	1.168260E-5
248.402000	4.804160E-5	1.448400E-5
294.214000	5.513450E-5	1.358990E-5
340.310000	5.883000E-5	1.445420E-5
386.300000	6.455230E-5	1.454360E-5
431.880000	6.640000E-5	1.317270E-5
477.670000	7.233070E-5	1.460320E-5
523.340000	7.805270E-5	1.510980E-5
569.010000	7.990050E-5	1.439460E-5
614.370000	8.705300E-5	1.424560E-5
660.430000	9.086770E-5	1.895440E-5
705.880000	9.465260E-5	1.710660E-5
751.420000	9.983820E-5	1.451380E-5
796.660000	0.000102	1.510980E-5
842.660000	0.000107	1.654040E-5
887.920000	0.000112	1.531850E-5
933.190000	0.000112	1.472240E-5
978.270000	0.000120	1.743450E-5
1023.430000	0.000122	1.651060E-5
1068.610000	0.000128	1.695760E-5
1113.520000	0.000131	1.740470E-5
1159.130000	0.000135	1.385810E-5
1203.930000	0.000137	1.648080E-5
1248.770000	0.000140	1.832850E-5
1293.160000	0.000146	1.642120E-5
1337.790000	0.000147	2.056370E-5
1381.940000	0.000152	1.657020E-5
1425.960000	0.000157	1.886500E-5
1469.280000	0.000161	1.811990E-5
1512.660000	0.000169	2.002730E-5
1556.270000	0.000170	2.139820E-5
1600.100000	0.000173	1.895440E-5
1642.460000	0.000176	2.253070E-5
1684.690000	0.000182	2.118960E-5
1726.990000	0.000183	2.083190E-5
1768.770000	0.000184	2.142800E-5
1808.790000	0.000188	1.958020E-5
1851.550000	0.000187	2.160680E-5
1892.790000	0.000193	2.199420E-5
1934.760000	0.000192	2.414000E-5
1978.240000	0.000196	2.312670E-5
2020.740000	0.000198	2.104060E-5
2065.120000	0.000201	2.142800E-5
2109.290000	0.000204	1.919280E-5
2156.480000	0.000212	1.871600E-5
2200.850000	0.000210	1.657020E-5
2244.170000	0.000213	1.934180E-5
2287.410000	0.000215	1.859680E-5
2333.540000	0.000223	2.214320E-5
2378.760000	0.000222	1.975910E-5
2425.160000	0.000223	2.199420E-5
2472.910000	0.000220	2.130880E-5
2519.000000	0.000220	1.946100E-5
2564.110000	0.000218	2.133860E-5
2609.850000	0.000215	2.315650E-5
2660.470000	0.000211	2.324590E-5
2711.070000	0.000210	2.324590E-5
2758.970000	0.000211	2.557050E-5
2804.130000	0.000211	2.244130E-5
2848.160000	0.000210	2.113000E-5
2894.210000	0.000209	2.175580E-5
2940.960000	0.000208	2.294790E-5
2984.730000	0.000211	1.981870E-5
3029.000000	0.000211	2.223260E-5
3074.100000	0.000211	2.059350E-5
3121.900000	0.000211	1.657020E-5
3168.500000	0.000206	2.110020E-5
3215.800000	0.000210	2.175580E-5
3261.900000	0.000206	2.187500E-5
3308.800000	0.000208	2.056370E-5
3357.200000	0.000206	2.422940E-5
3405.800000	0.000208	2.187500E-5
3455.000000	0.000208	1.937160E-5
3499.300000	0.000210	2.199420E-5
3545.200000	0.000210	2.136840E-5
